Repository: ztren/CycDataProcess

# Recycler Data Tracker and Plotter for Griffith Lab

## Usage
The program will ask for four prompts, the file name, the peak voltage, the cycle number, and specific mass (Is that the correct name?).

### Filename
File name can be with or without `.txt` (but the actual file should be a txt file)

### Peak Voltage
This is the fully charged voltage, ~~used for trimming when the voltage doesn't actually change at the charged state.~~ (no longer does that. HOWEVER, There is evidence that we might still need them) Instead, It works as a reference for the graphing

### Cycle number
Input a number no more than the maximum cycle index to analyze the `Q/V` relationship from that cycle to the end of experiment.

### Mass
Used for certain calculations. Enter 0 to disable related figures to generate.

## Note
if one want to do research on the figure rather than get an impression of everything it might be better to use the actual MATLAB app where one can scale in and drag the plots. To do this simply open the `dataproc.m` on MATLAB, and comment out the last line, i.e. making it

`% close all` 

(I already did that)

## Future plans
add limitations (like plotting for certain cycles)? √(in some ways - plotting everything)

user enter AM mass in mg √

change CE to scatter plot √

fixed scale for single cycle graphs √

dQ/dV
<!-- Lithiation -->

File: Data/RH001_Li4Ti5O12_initialtest_1C-2C-10C_2pt7V_CF7.txt (part 1 of 48)
cycle number	ox/red	control changes	Ns changes	time/s	step time/s	Ecell/V	<I>/mA	Capacity/mA.h	Q discharge/mA.h	Q charge/mA.h	dq/mA.h	
0.000000000000000E+000	1	1	0	0.000000000000000E+000	0.000000000000000E+000	2.6477892E+000	0.000000000000000E+000	0.000000000000000E+000	0.000000000000000E+000	0.000000000000000E+000	0.000000000000000E+000
0.000000000000000E+000	1	1	0	1.000000047497451E+000	0.000000000000000E+000	2.6477892E+000	0.000000000000000E+000	0.000000000000000E+000	0.000000000000000E+000	0.000000000000000E+000	0.000000000000000E+000
0.000000000000000E+000	1	1	0	2.000000094994903E+000	0.000000000000000E+000	2.6478679E+000	0.000000000000000E+000	0.000000000000000E+000	0.000000000000000E+000	0.000000000000000E+000	0.000000000000000E+000
0.000000000000000E+000	1	1	0	3.000000142492354E+000	0.000000000000000E+000	2.6477892E+000	0.000000000000000E+000	0.000000000000000E+000	0.000000000000000E+000	0.000000000000000E+000	0.000000000000000E+000
0.000000000000000E+000	1	1	0	4.000000189989805E+000	0.000000000000000E+000	2.6479073E+000	0.000000000000000E+000	0.000000000000000E+000	0.000000000000000E+000	0.000000000000000E+000	0.000000000000000E+000
0.000000000000000E+000	1	1	0	5.000000237487257E+000	0.000000000000000E+000	2.6478679E+000	0.000000000000000E+000	0.000000000000000E+000	0.000000000000000E+000	0.000000000000000E+000	0.000000000000000E+000
0.000000000000000E+000	1	1	0	6.000000284984708E+000	0.000000000000000E+000	2.6478286E+000	0.000000000000000E+000	0.000000000000000E+000	0.000000000000000E+000	0.000000000000000E+000	0.000000000000000E+000
0.000000000000000E+000	1	1	0	7.000000332482159E+000	0.000000000000000E+000	2.6477892E+000	0.000000000000000E+000	0.000000000000000E+000	0.000000000000000E+000	0.000000000000000E+000	0.000000000000000E+000
0.000000000000000E+000	1	1	0	8.000000379979610E+000	0.000000000000000E+000	2.6477892E+000	0.000000000000000E+000	0.000000000000000E+000	0.000000000000000E+000	0.000000000000000E+000	0.000000000000000E+000
0.000000000000000E+000	1	1	0	9.000000427477062E+000	0.000000000000000E+000	2.6478286E+000	0.000000000000000E+000	0.000000000000000E+000	0.000000000000000E+000	0.000000000000000E+000	0.000000000000000E+000
0.000000000000000E+000	1	0	0	1.001400047563948E+001	1.001400047563948E+001	2.6267877E+000	-5.659577728192736E-004	1.594114469157325E-007	1.594114469157325E-007	0.000000000000000E+000	-1.594114469157325E-007
0.000000000000000E+000	0	0	1	1.001600047573447E+001	1.001600047573447E+001	2.6250932E+000	-2.875316006465707E-001	3.191512326399485E-007	3.191512326399485E-007	0.000000000000000E+000	-1.597397857242160E-007
0.000000000000000E+000	0	0	0	1.003200047649443E+001	1.003200047649443E+001	2.6149275E+000	-2.880487305200796E-001	1.599367873536216E-006	1.599367873536216E-006	0.000000000000000E+000	-1.280216640896267E-006
0.000000000000000E+000	0	0	0	1.005200047744438E+001	1.005200047744438E+001	2.6048403E+000	-2.880635035305855E-001	3.199720746941037E-006	3.199720746941037E-006	0.000000000000000E+000	-1.600352873404821E-006
0.000000000000000E+000	0	0	0	1.007600047858432E+001	1.007600047858432E+001	2.5941229E+000	-2.879912691617185E-001	5.119662632544836E-006	5.119662632544836E-006	0.000000000000000E+000	-1.919941885603799E-006
0.000000000000000E+000	0	0	0	1.010000047972426E+001	1.010000047972426E+001	2.5840752E+000	-2.881554402138472E-001	7.040698991881476E-006	7.040698991881476E-006	0.000000000000000E+000	-1.921036359336641E-006
0.000000000000000E+000	0	0	0	1.012600048095919E+001	1.012600048095919E+001	2.5735548E+000	-2.878346810809126E-001	9.119505120648278E-006	9.119505120648278E-006	0.000000000000000E+000	-2.078806128766802E-006
0.000000000000000E+000	0	0	0	1.015200048219413E+001	1.015200048219413E+001	2.5633888E+000	-2.880619902604259E-001	1.119995292690065E-005	1.119995292690065E-005	0.000000000000000E+000	-2.080447806252373E-006
0.000000000000000E+000	0	0	0	1.017800048342906E+001	1.017800048342906E+001	2.5532625E+000	-2.881074525548259E-001	1.328072907196151E-005	1.328072907196151E-005	0.000000000000000E+000	-2.080776145060857E-006
0.000000000000000E+000	0	0	0	1.020600048475899E+001	1.020600048475899E+001	2.5428603E+000	-2.881085395207963E-001	1.552157337466875E-005	1.552157337466875E-005	0.000000000000000E+000	-2.240844302707248E-006
0.000000000000000E+000	0	0	0	1.023400048608892E+001	1.023400048608892E+001	2.5325367E+000	-2.880803933573753E-001	1.776219876276122E-005	1.776219876276122E-005	0.000000000000000E+000	-2.240625388092465E-006
0.000000000000000E+000	0	0	0	1.026200048741885E+001	1.026200048741885E+001	2.5224891E+000	-2.878833893720633E-001	2.000129189756181E-005	2.000129189756181E-005	0.000000000000000E+000	-2.239093134800593E-006
0.000000000000000E+000	0	0	0	1.029200048884377E+001	1.029200048884377E+001	2.5120080E+000	-2.880963407212433E-001	2.240209485093752E-005	2.240209485093752E-005	0.000000000000000E+000	-2.400802953375710E-006
0.000000000000000E+000	0	0	0	1.032200049026869E+001	1.032200049026869E+001	2.5018420E+000	-2.881357374027472E-001	2.480322611000802E-005	2.480322611000802E-005	0.000000000000000E+000	-2.401131259070503E-006
0.000000000000000E+000	0	0	0	1.035400049178861E+001	1.035400049178861E+001	2.4912429E+000	-2.881964755262991E-001	2.736497268080711E-005	2.736497268080711E-005	0.000000000000000E+000	-2.561746570799086E-006
0.000000000000000E+000	0	0	0	1.038600049330853E+001	1.038600049330853E+001	2.4809587E+000	-2.879871682381764E-001	2.992485874229007E-005	2.992485874229007E-005	0.000000000000000E+000	-2.559886061482959E-006
0.000000000000000E+000	0	0	0	1.041800049482845E+001	1.041800049482845E+001	2.4709110E+000	-2.879871682381764E-001	3.248474480377303E-005	3.248474480377303E-005	0.000000000000000E+000	-2.559886061482959E-006
0.000000000000000E+000	0	0	0	1.045200049644336E+001	1.045200049644336E+001	2.4604301E+000	-2.881110173709114E-001	3.520579343040784E-005	3.520579343040784E-005	0.000000000000000E+000	-2.721048626634810E-006
0.000000000000000E+000	0	0	0	1.048600049805827E+001	1.048600049805827E+001	2.4503825E+000	-2.881573687454116E-001	3.792727982004483E-005	3.792727982004483E-005	0.000000000000000E+000	-2.721486389636994E-006
0.000000000000000E+000	0	0	0	1.052200049976818E+001	1.052200049976818E+001	2.4400589E+000	-2.881444986228391E-001	4.080872494313451E-005	4.080872494313451E-005	0.000000000000000E+000	-2.881445123089684E-006
0.000000000000000E+000	0	0	0	1.056000050157309E+001	1.056000050157309E+001	2.4296172E+000	-2.880603973444686E-001	4.384936261508199E-005	4.384936261508199E-005	0.000000000000000E+000	-3.040637671947479E-006
0.000000000000000E+000	0	0	0	1.059800050337799E+001	1.059800050337799E+001	2.4195697E+000	-2.880085554228660E-001	4.688945306671989E-005	4.688945306671989E-005	0.000000000000000E+000	-3.040090451637904E-006
0.000000000000000E+000	0	0	0	1.063800050527789E+001	1.063800050527789E+001	2.4092855E+000	-2.881423053375841E-001	5.009103438920444E-005	5.009103438920444E-005	0.000000000000000E+000	-3.201581322484546E-006
0.000000000000000E+000	0	0	0	1.068000050727278E+001	1.068000050727278E+001	2.3989620E+000	-2.880475568762966E-001	5.345158937904569E-005	5.345158937904569E-005	0.000000000000000E+000	-3.360554989841249E-006
0.000000000000000E+000	0	0	0	1.072400050936267E+001	1.072400050936267E+001	2.3887174E+000	-2.881763291573219E-001	5.697374468048413E-005	5.697374468048413E-005	0.000000000000000E+000	-3.522155301438438E-006
0.000000000000000E+000	0	0	0	1.077000051154755E+001	1.077000051154755E+001	2.3784335E+000	-2.881226065865103E-001	6.065531149506568E-005	6.065531149506568E-005	0.000000000000000E+000	-3.681566814581553E-006
0.000000000000000E+000	0	0	0	1.081800051382743E+001	1.081800051382743E+001	2.3682282E+000	-2.881226055067161E-001	6.449694641762308E-005	6.449694641762308E-005	0.000000000000000E+000	-3.841634922557407E-006
0.000000000000000E+000	0	0	0	1.087000051629730E+001	1.087000051629730E+001	2.3578653E+000	-2.880241046330117E-001	6.865729479326141E-005	6.865729479326141E-005	0.000000000000000E+000	-4.160348375638326E-006
0.000000000000000E+000	0	0	0	1.092400051886216E+001	1.092400051886216E+001	2.3476994E+000	-2.881299010045111E-001	7.297924351361061E-005	7.297924351361061E-005	0.000000000000000E+000	-4.321948720349206E-006
0.000000000000000E+000	0	0	0	1.098000052152202E+001	1.098000052152202E+001	2.3376124E+000	-2.882562845270158E-001	7.746323037478658E-005	7.746323037478658E-005	0.000000000000000E+000	-4.483986861175961E-006
0.000000000000000E+000	0	0	0	1.104200052446686E+001	1.104200052446686E+001	2.3273282E+000	-2.882179279098905E-001	8.242698381344476E-005	8.242698381344476E-005	0.000000000000000E+000	-4.963753438658184E-006
0.000000000000000E+000	0	0	0	1.110800052760169E+001	1.110800052760169E+001	2.3170836E+000	-2.883016953297932E-001	8.771251514554023E-005	8.771251514554023E-005	0.000000000000000E+000	-5.285531332095464E-006
0.000000000000000E+000	0	0	0	1.117800053092651E+001	1.117800053092651E+001	2.3069177E+000	-2.882295446073972E-001	9.331697877910402E-005	9.331697877910402E-005	0.000000000000000E+000	-5.604463633563783E-006
0.000000000000000E+000	0	0	0	1.125400053453632E+001	1.125400053453632E+001	2.2967913E+000	-2.882418385801768E-001	9.940208454926808E-005	9.940208454926808E-005	0.000000000000000E+000	-6.085105770164066E-006
0.000000000000000E+000	0	0	0	1.133600053843111E+001	1.133600053843111E+001	2.2867436E+000	-2.882379221955838E-001	1.059675042000082E-004	1.059675042000082E-004	0.000000000000000E+000	-6.565419650740094E-006
0.000000000000000E+000	0	0	0	1.142600054270588E+001	1.142600054270588E+001	2.2767355E+000	-2.881882722718830E-001	1.131722113490105E-004	1.131722113490105E-004	0.000000000000000E+000	-7.204707149002287E-006
0.000000000000000E+000	0	0	0	1.152400054736063E+001	1.152400054736063E+001	2.2666879E+000	-2.883316664568617E-001	1.210212404198117E-004	1.210212404198117E-004	0.000000000000000E+000	-7.849029070801205E-006
0.000000000000000E+000	0	0	0	1.163400055258535E+001	1.163400055258535E+001	2.2565219E+000	-2.882408037694433E-001	1.298285987310939E-004	1.298285987310939E-004	0.000000000000000E+000	-8.807358311282263E-006
0.000000000000000E+000	0	0	0	1.175600055838004E+001	1.175600055838004E+001	2.2462380E+000	-2.882517849698036E-001	1.395971319079399E-004	1.395971319079399E-004	0.000000000000000E+000	-9.768533176845975E-006
0.000000000000000E+000	0	0	0	1.189200056483969E+001	1.189200056483969E+001	2.2361903E+000	-2.882355897577668E-001	1.504860324826505E-004	1.504860324826505E-004	0.000000000000000E+000	-1.088890057471063E-005
0.000000000000000E+000	0	0	0	1.204000057186931E+001	1.204000057186931E+001	2.2261426E+000	-2.882743473800631E-001	1.623373117711809E-004	1.623373117711809E-004	0.000000000000000E+000	-1.185127928853035E-005
0.000000000000000E+000	0	0	0	1.220400057965890E+001	1.220400057965890E+001	2.2160161E+000	-2.882859708058497E-001	1.754703399538994E-004	1.754703399538994E-004	0.000000000000000E+000	-1.313302818271849E-005
0.000000000000000E+000	0	0	0	1.238400058820844E+001	1.238400058820844E+001	2.2060080E+000	-2.883480590714598E-001	1.898877435922622E-004	1.898877435922622E-004	0.000000000000000E+000	-1.441740363836288E-005
0.000000000000000E+000	0	0	0	1.258200059761293E+001	1.258200059761293E+001	2.1959996E+000	-2.883335326375308E-001	2.057460886405574E-004	2.057460886405574E-004	0.000000000000000E+000	-1.585834504829513E-005
0.000000000000000E+000	0	0	0	1.280000060796738E+001	1.280000060796738E+001	2.1859126E+000	-2.882798434179819E-001	2.232030355433623E-004	2.232030355433623E-004	0.000000000000000E+000	-1.745694690280490E-005
0.000000000000000E+000	0	0	0	1.303800061927177E+001	1.303800061927177E+001	2.1758649E+000	-2.882417977189671E-001	2.422590219643381E-004	2.422590219643381E-004	0.000000000000000E+000	-1.905598642097579E-005
0.000000000000000E+000	0	0	0	1.329400063143112E+001	1.329400063143112E+001	2.1658566E+000	-2.883026747000996E-001	2.627605464723375E-004	2.627605464723375E-004	0.000000000000000E+000	-2.050152450799942E-005
0.000000000000000E+000	0	0	0	1.357400064473040E+001	1.357400064473040E+001	2.1558485E+000	-2.883378956285134E-001	2.851868283086353E-004	2.851868283086353E-004	0.000000000000000E+000	-2.242628183629778E-005
0.000000000000000E+000	0	0	0	1.387800065916963E+001	1.387800065916963E+001	2.1457615E+000	-2.883247872624978E-001	3.095342559450203E-004	3.095342559450203E-004	0.000000000000000E+000	-2.434742763638496E-005
0.000000000000000E+000	0	0	0	1.421200067503378E+001	1.421200067503378E+001	2.1357532E+000	-2.883019089103896E-001	3.362822676532798E-004	3.362822676532798E-004	0.000000000000000E+000	-2.674801170825958E-005
0.000000000000000E+000	0	0	0	1.456800069194287E+001	1.456800069194287E+001	2.1257448E+000	-2.882775478850695E-001	3.647897154092789E-004	3.647897154092789E-004	0.000000000000000E+000	-2.850744775599904E-005
0.000000000000000E+000	0	0	0	1.495800071046688E+001	1.495800071046688E+001	2.1157367E+000	-2.882983885365062E-001	3.960220423175229E-004	3.960220423175229E-004	0.000000000000000E+000	-3.123232690824403E-005
0.000000000000000E+000	0	0	0	1.537600073032081E+001	1.537600073032081E+001	2.1057284E+000	-2.882423119950362E-001	4.294901790221533E-004	4.294901790221533E-004	0.000000000000000E+000	-3.346813670463032E-005
0.000000000000000E+000	0	0	0	1.583200075197965E+001	1.583200075197965E+001	2.0956807E+000	-2.882936828545942E-001	4.660073805848758E-004	4.660073805848758E-004	0.000000000000000E+000	-3.651720156272252E-005
0.000000000000000E+000	0	0	0	1.632600077544339E+001	1.632600077544339E+001	2.0856726E+000	-2.883116283764633E-001	5.055701448023320E-004	5.055701448023320E-004	0.000000000000000E+000	-3.956276421745618E-005
0.000000000000000E+000	0	0	0	1.685800080071203E+001	1.685800080071203E+001	2.0756249E+000	-2.883084953923890E-001	5.481757355895308E-004	5.481757355895308E-004	0.000000000000000E+000	-4.260559078719881E-005
0.000000000000000E+000	0	0	0	1.742800082778558E+001	1.742800082778558E+001	2.0656166E+000	-2.883071606666877E-001	5.938243715299501E-004	5.938243715299501E-004	0.000000000000000E+000	-4.564863594041930E-005
0.000000000000000E+000	0	0	0	1.803800085675903E+001	1.803800085675903E+001	2.0555689E+000	-2.882608279711119E-001	6.426685697005855E-004	6.426685697005855E-004	0.000000000000000E+000	-4.884419817063543E-005
0.000000000000000E+000	0	0	0	1.868800088763237E+001	1.868800088763237E+001	2.0454032E+000	-2.882935398058668E-001	6.947215724156964E-004	6.947215724156964E-004	0.000000000000000E+000	-5.205300271511078E-005
0.000000000000000E+000	0	0	0	1.938000092050061E+001	1.938000092050061E+001	2.0353949E+000	-2.882905663632391E-001	7.501374283598530E-004	7.501374283598530E-004	0.000000000000000E+000	-5.541585594415665E-005
0.000000000000000E+000	0	0	0	2.010600095498376E+001	2.010600095498376E+001	2.0253472E+000	-2.882886700735272E-001	8.082756462527647E-004	8.082756462527647E-004	0.000000000000000E+000	-5.813821789291170E-005
0.000000000000000E+000	0	0	0	2.085400099051185E+001	2.085400099051185E+001	2.0153389E+000	-2.882469145998935E-001	8.681669524643158E-004	8.681669524643158E-004	0.000000000000000E+000	-5.989130621155103E-005
0.000000000000000E+000	0	0	0	2.164400102803484E+001	2.164400102803484E+001	2.0053308E+000	-2.882821985828233E-001	9.314288823803268E-004	9.314288823803268E-004	0.000000000000000E+000	-6.326192991601096E-005
0.000000000000000E+000	0	0	0	2.246400106698275E+001	2.246400106698275E+001	1.9953226E+000	-2.882749190149044E-001	9.970915059414177E-004	9.970915059414177E-004	0.000000000000000E+000	-6.566262356109089E-005
0.000000000000000E+000	0	0	0	2.331200110726058E+001	2.331200110726058E+001	1.9852749E+000	-2.882740707188561E-001	1.064996068047153E-003	1.064996068047153E-003	0.000000000000000E+000	-6.790456210573515E-005
0.000000000000000E+000	0	0	0	2.420200114953332E+001	2.420200114953332E+001	1.9752667E+000	-2.883142919032827E-001	1.136273771375418E-003	1.136273771375418E-003	0.000000000000000E+000	-7.127770332826508E-005
0.000000000000000E+000	0	0	0	2.511000119266100E+001	2.511000119266100E+001	1.9652585E+000	-2.883074541180891E-001	1.208991321590212E-003	1.208991321590212E-003	0.000000000000000E+000	-7.271755021479395E-005
0.000000000000000E+000	0	0	0	2.606000123778358E+001	2.606000123778358E+001	1.9552108E+000	-2.883171151019984E-001	1.285075008355909E-003	1.285075008355909E-003	0.000000000000000E+000	-7.608368676569727E-005
0.000000000000000E+000	0	0	0	2.703200128395110E+001	2.703200128395110E+001	1.9452026E+000	-2.883216304345433E-001	1.362921852270762E-003	1.362921852270762E-003	0.000000000000000E+000	-7.784684391485320E-005
0.000000000000000E+000	0	0	0	2.803600133163854E+001	2.803600133163854E+001	1.9351943E+000	-2.883125398341848E-001	1.443329019976987E-003	1.443329019976987E-003	0.000000000000000E+000	-8.040716770622466E-005
0.000000000000000E+000	0	0	0	2.906400138046592E+001	2.906400138046592E+001	1.9251467E+000	-2.883433664698962E-001	1.525667074090905E-003	1.525667074090905E-003	0.000000000000000E+000	-8.233805411391788E-005
0.000000000000000E+000	0	0	0	3.012600143090822E+001	3.012600143090822E+001	1.9151384E+000	-2.882713742872046E-001	1.610707133544816E-003	1.610707133544816E-003	0.000000000000000E+000	-8.504005945391125E-005
0.000000000000000E+000	0	0	0	3.122200148296542E+001	3.122200148296542E+001	1.9051301E+000	-2.882566939981646E-001	1.698465286774768E-003	1.698465286774768E-003	0.000000000000000E+000	-8.775815322995186E-005
0.000000000000000E+000	0	0	0	3.235000153654255E+001	3.235000153654255E+001	1.8951219E+000	-2.883070289796981E-001	1.788801493479146E-003	1.788801493479146E-003	0.000000000000000E+000	-9.033620670437813E-005
0.000000000000000E+000	0	0	0	3.351400159182958E+001	3.351400159182958E+001	1.8851137E+000	-2.882725538364180E-001	1.882009623646736E-003	1.882009623646736E-003	0.000000000000000E+000	-9.320813016759024E-005
0.000000000000000E+000	0	0	0	3.470400164835155E+001	3.470400164835155E+001	1.8751054E+000	-2.883050352387940E-001	1.977310459266106E-003	1.977310459266106E-003	0.000000000000000E+000	-9.530083561937014E-005
0.000000000000000E+000	0	0	0	3.594200170715339E+001	3.594200170715339E+001	1.8650972E+000	-2.883081462914322E-001	2.076456432061063E-003	2.076456432061063E-003	0.000000000000000E+000	-9.914597279495664E-005
0.000000000000000E+000	0	0	0	3.722400176804513E+001	3.722400176804513E+001	1.8550495E+000	-2.882888709739055E-001	2.179119307100773E-003	2.179119307100773E-003	0.000000000000000E+000	-1.026628750397099E-004
0.000000000000000E+000	0	0	0	3.853600183036178E+001	3.853600183036178E+001	1.8450413E+000	-2.882652489249791E-001	2.284175980587800E-003	2.284175980587800E-003	0.000000000000000E+000	-1.050566734870275E-004
0.000000000000000E+000	0	0	0	3.989800189505331E+001	3.989800189505331E+001	1.8350331E+000	-2.883065862841301E-001	2.393251977579461E-003	2.393251977579461E-003	0.000000000000000E+000	-1.090759969916609E-004
0.000000000000000E+000	0	0	0	4.131800196249969E+001	4.131800196249969E+001	1.8249854E+000	-2.882937999165204E-001	2.506967870725526E-003	2.506967870725526E-003	0.000000000000000E+000	-1.137158931460645E-004
0.000000000000000E+000	0	0	0	4.277000203146599E+001	4.277000203146599E+001	1.8149772E+000	-2.882919260386685E-001	2.623245619750685E-003	2.623245619750685E-003	0.000000000000000E+000	-1.162777490251594E-004
0.000000000000000E+000	0	0	0	4.429200210375711E+001	4.429200210375711E+001	1.8049690E+000	-2.882970825813088E-001	2.745131225453483E-003	2.745131225453483E-003	0.000000000000000E+000	-1.218856057027976E-004
0.000000000000000E+000	0	0	0	4.586600217851810E+001	4.586600217851810E+001	1.7949606E+000	-2.882993282020455E-001	2.871182104382250E-003	2.871182104382250E-003	0.000000000000000E+000	-1.260508789287673E-004
0.000000000000000E+000	0	0	0	4.749200225574896E+001	4.749200225574896E+001	1.7849524E+000	-2.883038532337759E-001	3.001399350944493E-003	3.001399350944493E-003	0.000000000000000E+000	-1.302172465622425E-004
0.000000000000000E+000	0	0	0	4.918600233620964E+001	4.918600233620964E+001	1.7749442E+000	-2.883205338800358E-001	3.137070186386506E-003	3.137070186386506E-003	0.000000000000000E+000	-1.356708354420132E-004
0.000000000000000E+000	0	0	0	5.095600242028013E+001	5.095600242028013E+001	1.7649360E+000	-2.883158193247314E-001	3.278825470954180E-003	3.278825470954180E-003	0.000000000000000E+000	-1.417552845676740E-004
0.000000000000000E+000	0	0	0	5.278400250710547E+001	5.278400250710547E+001	1.7548883E+000	-2.883161549629953E-001	3.425226014372376E-003	3.425226014372376E-003	0.000000000000000E+000	-1.464005434181955E-004
0.000000000000000E+000	0	0	0	5.472200259915553E+001	5.472200259915553E+001	1.7448406E+000	-2.883354611413685E-001	3.580446611659395E-003	3.580446611659395E-003	0.000000000000000E+000	-1.552205972870191E-004
0.000000000000000E+000	0	0	0	5.675600269576535E+001	5.675600269576535E+001	1.7348324E+000	-2.883366499517796E-001	3.743356826619970E-003	3.743356826619970E-003	0.000000000000000E+000	-1.629102149605751E-004
0.000000000000000E+000	0	0	0	5.888000279664993E+001	5.888000279664993E+001	1.7247454E+000	-2.883301772691647E-001	3.913471639288796E-003	3.913471639288796E-003	0.000000000000000E+000	-1.701148126688268E-004
0.000000000000000E+000	0	0	0	6.114600290427916E+001	6.114600290427916E+001	1.7146977E+000	-2.883239505088981E-001	4.094955556756920E-003	4.094955556756920E-003	0.000000000000000E+000	-1.814839174681240E-004
0.000000000000000E+000	0	0	0	6.352000301703811E+001	6.352000301703811E+001	1.7046895E+000	-2.883269062878952E-001	4.285091142323282E-003	4.285091142323282E-003	0.000000000000000E+000	-1.901355855663618E-004
0.000000000000000E+000	0	0	0	6.608000313863158E+001	6.608000313863158E+001	1.6946418E+000	-2.883088302297980E-001	4.490110764669047E-003	4.490110764669047E-003	0.000000000000000E+000	-2.050196223457654E-004
0.000000000000000E+000	0	0	0	6.881800326867960E+001	6.881800326867960E+001	1.6846336E+000	-2.883112574457400E-001	4.709387503663698E-003	4.709387503663698E-003	0.000000000000000E+000	-2.192767389946514E-004
0.000000000000000E+000	0	0	0	7.176000340841711E+001	7.176000340841711E+001	1.6746253E+000	-2.882922841635018E-001	4.944986375967661E-003	4.944986375967661E-003	0.000000000000000E+000	-2.355988723039627E-004
0.000000000000000E+000	0	0	0	7.495600356021896E+001	7.495600356021896E+001	1.6646171E+000	-2.883032077831714E-001	5.200935569256543E-003	5.200935569256543E-003	0.000000000000000E+000	-2.559491932888826E-004
0.000000000000000E+000	0	0	0	7.844600372598507E+001	7.844600372598507E+001	1.6546088E+000	-2.882954447901922E-001	5.480421999841927E-003	5.480421999841927E-003	0.000000000000000E+000	-2.794864305853844E-004
0.000000000000000E+000	0	0	0	8.230600390932523E+001	8.230600390932523E+001	1.6446006E+000	-2.883203182835764E-001	5.789565466907288E-003	5.789565466907288E-003	0.000000000000000E+000	-3.091434670653608E-004
0.000000000000000E+000	0	0	0	8.660000411327928E+001	8.660000411327928E+001	1.6345923E+000	-2.882906092802952E-001	6.133432115531629E-003	6.133432115531629E-003	0.000000000000000E+000	-3.438666486243407E-004
0.000000000000000E+000	0	0	0	9.142400434240699E+001	9.142400434240699E+001	1.6245841E+000	-2.882915894236322E-001	6.519742863708071E-003	6.519742863708071E-003	0.000000000000000E+000	-3.863107481764422E-004
0.000000000000000E+000	0	0	0	9.686200460069813E+001	9.686200460069813E+001	1.6145759E+000	-2.883089531849063E-001	6.955249575343396E-003	6.955249575343396E-003	0.000000000000000E+000	-4.355067116353247E-004
0.000000000000000E+000	0	0	0	1.030780048959423E+002	1.030780048959423E+002	1.6045676E+000	-2.882969120616358E-001	7.453042267147037E-003	7.453042267147037E-003	0.000000000000000E+000	-4.977926918036408E-004
0.000000000000000E+000	0	0	0	1.101880052336492E+002	1.101880052336492E+002	1.5945593E+000	-2.882942792449461E-001	8.022423495699961E-003	8.022423495699961E-003	0.000000000000000E+000	-5.693812285529243E-004
0.000000000000000E+000	0	0	0	1.185140056291129E+002	1.185140056291129E+002	1.5845118E+000	-2.882947127136081E-001	8.689185132384300E-003	8.689185132384300E-003	0.000000000000000E+000	-6.667616366843383E-004
0.000000000000000E+000	0	0	0	1.282920060935430E+002	1.282920060935430E+002	1.5745034E+000	-2.883140027834069E-001	9.472278036028146E-003	9.472278036028146E-003	0.000000000000000E+000	-7.830929036438465E-004
0.000000000000000E+000	0	0	0	1.400820066535380E+002	1.400820066535380E+002	1.5644952E+000	-2.883004218080698E-001	1.041646196229590E-002	1.041646196229590E-002	0.000000000000000E+000	-9.441839262677563E-004
0.000000000000000E+000	0	0	0	1.548720073560253E+002	1.548720073560253E+002	1.5544475E+000	-2.882874233659313E-001	1.160084284954601E-002	1.160084284954601E-002	0.000000000000000E+000	-1.184380887250105E-003
0.000000000000000E+000	0	0	0	1.757160083460622E+002	1.757160083460622E+002	1.5444393E+000	-2.883071661990608E-001	1.327014142112599E-002	1.327014142112599E-002	0.000000000000000E+000	-1.669298571579986E-003
0.000000000000000E+000	0	0	0	2.957160140457563E+002	2.957160140457563E+002	1.5346282E+000	-2.883068349757090E-001	2.288036971011095E-002	2.288036971011095E-002	0.000000000000000E+000	-9.610228288984961E-003
0.000000000000000E+000	0	0	0	4.157160197454505E+002	4.157160197454505E+002	1.5332490E+000	-2.883211207028691E-001	3.249107419002387E-002	3.249107419002387E-002	0.000000000000000E+000	-9.610704479912916E-003
0.000000000000000E+000	0	0	0	5.357160254451446E+002	5.357160254451446E+002	1.5319881E+000	-2.883404659730409E-001	4.210242351230648E-002	4.210242351230648E-002	0.000000000000000E+000	-9.611349322282605E-003
0.000000000000000E+000	0	0	0	6.557160311448388E+002	6.557160311448388E+002	1.5306485E+000	-2.883455221921004E-001	5.171394137523240E-002	5.171394137523240E-002	0.000000000000000E+000	-9.611517862925927E-003
0.000000000000000E+000	0	0	0	7.757160368445329E+002	7.757160368445329E+002	1.5295057E+000	-2.883795079031137E-001	6.132659209524591E-002	6.132659209524591E-002	0.000000000000000E+000	-9.612650720013513E-003
0.000000000000000E+000	0	0	0	8.957160425442271E+002	8.957160425442271E+002	1.5283237E+000	-2.883807259950008E-001	7.093928341832426E-002	7.093928341832426E-002	0.000000000000000E+000	-9.612691323078341E-003
0.000000000000000E+000	0	0	0	1.015716048243921E+003	1.015716048243921E+003	1.5272598E+000	-2.883811396387982E-001	8.055198852952983E-002	8.055198852952983E-002	0.000000000000000E+000	-9.612705111205579E-003
0.000000000000000E+000	0	0	0	1.135716053943615E+003	1.135716053943615E+003	1.5262353E+000	-2.883518032170131E-001	9.016371575996279E-002	9.016371575996279E-002	0.000000000000000E+000	-9.611727230432961E-003
0.000000000000000E+000	0	0	0	1.255716059643310E+003	1.255716059643310E+003	1.5251715E+000	-2.883410996448906E-001	9.977508620464139E-002	9.977508620464139E-002	0.000000000000000E+000	-9.611370444678599E-003
0.000000000000000E+000	0	0	0	1.375716065343004E+003	1.375716065343004E+003	1.5242258E+000	-2.883175155324924E-001	1.093856705122027E-001	1.093856705122027E-001	0.000000000000000E+000	-9.610584307561319E-003
0.000000000000000E+000	0	0	0	1.495716071042698E+003	1.495716071042698E+003	1.5230832E+000	-2.883432568322500E-001	1.189971128631300E-001	1.189971128631300E-001	0.000000000000000E+000	-9.611442350927327E-003
0.000000000000000E+000	0	0	0	1.615716076742392E+003	1.615716076742392E+003	1.5219405E+000	-2.883614824908143E-001	1.286091627360383E-001	1.286091627360383E-001	0.000000000000000E+000	-9.612049872908326E-003
0.000000000000000E+000	0	0	0	1.735716082442086E+003	1.735716082442086E+003	1.5205615E+000	-2.883554115906426E-001	1.382210102455980E-001	1.382210102455980E-001	0.000000000000000E+000	-9.611847509559658E-003
0.000000000000000E+000	0	0	0	1.855716088141780E+003	1.855716088141780E+003	1.5191823E+000	-2.883520002982716E-001	1.478327440454066E-001	1.478327440454066E-001	0.000000000000000E+000	-9.611733799808555E-003
0.000000000000000E+000	0	0	0	1.975716093841475E+003	1.975716093841475E+003	1.5174092E+000	-2.883539602742357E-001	1.574445431777504E-001	1.574445431777504E-001	0.000000000000000E+000	-9.611799132343796E-003
0.000000000000000E+000	0	0	0	2.095716099541169E+003	2.095716099541169E+003	1.5155178E+000	-2.883614266601396E-001	1.670565911896361E-001	1.670565911896361E-001	0.000000000000000E+000	-9.612048011885749E-003
0.000000000000000E+000	0	0	0	2.215716105240863E+003	2.215716105240863E+003	1.5131143E+000	-2.883745697553862E-001	1.766690773047176E-001	1.766690773047176E-001	0.000000000000000E+000	-9.612486115081443E-003
0.000000000000000E+000	0	0	0	2.335716110940557E+003	2.335716110940557E+003	1.5105138E+000	-2.883900802059465E-001	1.862820804348422E-001	1.862820804348422E-001	0.000000000000000E+000	-9.613003130124675E-003
0.000000000000000E+000	0	0	0	2.455716116640251E+003	2.455716116640251E+003	1.5073615E+000	-2.883889868367727E-001	1.958950471193261E-001	1.958950471193261E-001	0.000000000000000E+000	-9.612966684483819E-003
0.000000000000000E+000	0	0	0	2.575716122339945E+003	2.575716122339945E+003	1.5033031E+000	-2.884036862275985E-001	2.055085037835274E-001	2.055085037835274E-001	0.000000000000000E+000	-9.613456664201285E-003
0.000000000000000E+000	0	0	0	2.695716128039639E+003	2.695716128039639E+003	1.4981414E+000	-2.884043559801248E-001	2.151219827728139E-001	2.151219827728139E-001	0.000000000000000E+000	-9.613478989286555E-003
0.000000000000000E+000	0	0	0	2.815716133739334E+003	2.815716133739334E+003	1.4911671E+000	-2.883912030689871E-001	2.247350233317084E-001	2.247350233317084E-001	0.000000000000000E+000	-9.613040558894476E-003
0.000000000000000E+000	0	0	0	2.929992139167152E+003	2.929992139167152E+003	1.4811589E+000	-2.883911037044505E-001	2.338895187017818E-001	2.338895187017818E-001	0.000000000000000E+000	-9.154495370073451E-003
0.000000000000000E+000	0	0	0	3.009980142966378E+003	3.009980142966378E+003	1.4711506E+000	-2.883786236398841E-001	2.402969716027048E-001	2.402969716027048E-001	0.000000000000000E+000	-6.407452900922960E-003
0.000000000000000E+000	0	0	0	3.062146145444131E+003	3.062146145444131E+003	1.4611424E+000	-2.883801013980846E-001	2.444757596816123E-001	2.444757596816123E-001	0.000000000000000E+000	-4.178788078907463E-003
0.000000000000000E+000	0	0	0	3.098286147160688E+003	3.098286147160688E+003	1.4511341E+000	-2.883814399353972E-001	2.473707890522480E-001	2.473707890522480E-001	0.000000000000000E+000	-2.895029370635748E-003
0.000000000000000E+000	0	0	0	3.123284148348030E+003	3.123284148348030E+003	1.4411259E+000	-2.883881490749471E-001	2.493733244114121E-001	2.493733244114121E-001	0.000000000000000E+000	-2.002535359164079E-003
0.000000000000000E+000	0	0	0	3.139344149110839E+003	3.139344149110839E+003	1.4311177E+000	-2.883931286278534E-001	2.506598782630099E-001	2.506598782630099E-001	0.000000000000000E+000	-1.286553851597839E-003
0.000000000000000E+000	0	0	0	3.149794149607187E+003	3.149794149607187E+003	1.4211094E+000	-2.883654507135190E-001	2.514969391249782E-001	2.514969391249782E-001	0.000000000000000E+000	-8.370608619683318E-004
0.000000000000000E+000	0	0	0	3.156960149947554E+003	3.156960149947554E+003	1.4111011E+000	-2.883751899849104E-001	2.520709659887519E-001	2.520709659887519E-001	0.000000000000000E+000	-5.740268637736639E-004
0.000000000000000E+000	0	0	0	3.162004150187131E+003	3.162004150187131E+003	1.4010535E+000	-2.883751413976993E-001	2.524750116227236E-001	2.524750116227236E-001	0.000000000000000E+000	-4.040456339716911E-004
0.000000000000000E+000	0	0	0	3.165590150357457E+003	3.165590150357457E+003	1.3910452E+000	-2.883814614828867E-001	2.527622716143892E-001	2.527622716143892E-001	0.000000000000000E+000	-2.872599916656812E-004
0.000000000000000E+000	0	0	0	3.168386150490260E+003	3.168386150490260E+003	1.3810370E+000	-2.883466594836918E-001	2.529862208638919E-001	2.529862208638919E-001	0.000000000000000E+000	-2.239492495026853E-004
0.000000000000000E+000	0	0	0	3.170846150607103E+003	3.170846150607103E+003	1.3709893E+000	-2.883519563185504E-001	2.531832613767352E-001	2.531832613767352E-001	0.000000000000000E+000	-1.970405128432645E-004
0.000000000000000E+000	0	0	0	3.173192150718533E+003	3.173192150718533E+003	1.3609418E+000	-2.883548721310218E-001	2.533711726439992E-001	2.533711726439992E-001	0.000000000000000E+000	-1.879112672640218E-004
0.000000000000000E+000	0	0	0	3.175538150829962E+003	3.175538150829962E+003	1.3509334E+000	-2.883498337602930E-001	2.535590806279248E-001	2.535590806279248E-001	0.000000000000000E+000	-1.879079839256075E-004
0.000000000000000E+000	0	0	0	3.177902150942246E+003	3.177902150942246E+003	1.3409252E+000	-2.883622702754379E-001	2.537484385277330E-001	2.537484385277330E-001	0.000000000000000E+000	-1.893578998082214E-004
0.000000000000000E+000	0	0	0	3.180328151057474E+003	3.180328151057474E+003	1.3309170E+000	-2.883425027591690E-001	2.539427493457661E-001	2.539427493457661E-001	0.000000000000000E+000	-1.943108180330859E-004
0.000000000000000E+000	0	0	0	3.182790151174413E+003	3.182790151174413E+003	1.3209088E+000	-2.883460089622951E-001	2.541399459868172E-001	2.541399459868172E-001	0.000000000000000E+000	-1.971966410511070E-004
0.000000000000000E+000	0	0	0	3.185320151294582E+003	3.185320151294582E+003	1.3109004E+000	-2.883404713534219E-001	2.543425852721432E-001	2.543425852721432E-001	0.000000000000000E+000	-2.026392853260040E-004
0.000000000000000E+000	0	0	0	3.187902151417220E+003	3.187902151417220E+003	1.3008922E+000	-2.883522591487974E-001	2.545493979300558E-001	2.545493979300558E-001	0.000000000000000E+000	-2.068126579125722E-004
0.000000000000000E+000	0	0	0	3.190544151542708E+003	3.190544151542708E+003	1.2908840E+000	-2.883659828595931E-001	2.547610265308617E-001	2.547610265308617E-001	0.000000000000000E+000	-2.116286008059979E-004
0.000000000000000E+000	0	0	0	3.193256151671521E+003	3.193256151671521E+003	1.2807970E+000	-2.883826544935600E-001	2.549782748075656E-001	2.549782748075656E-001	0.000000000000000E+000	-2.172482767038875E-004
0.000000000000000E+000	0	0	0	3.196050151804229E+003	3.196050151804229E+003	1.2707887E+000	-2.883870092628538E-001	2.552020951803856E-001	2.552020951803856E-001	0.000000000000000E+000	-2.238203728199005E-004
0.000000000000000E+000	0	0	0	3.198862151937792E+003	3.198862151937792E+003	1.2607805E+000	-2.883581349733435E-001	2.554273349342908E-001	2.554273349342908E-001	0.000000000000000E+000	-2.252397539052698E-004
0.000000000000000E+000	0	0	0	3.201814152078005E+003	3.201814152078005E+003	1.2507722E+000	-2.883819331284774E-001	2.556638081306881E-001	2.556638081306881E-001	0.000000000000000E+000	-2.364731963972251E-004
0.000000000000000E+000	0	0	0	3.204836152221542E+003	3.204836152221542E+003	1.2407640E+000	-2.883814022710772E-001	2.559058883082038E-001	2.559058883082038E-001	0.000000000000000E+000	-2.420801775157452E-004
0.000000000000000E+000	0	0	0	3.208020152372774E+003	3.208020152372774E+003	1.2307557E+000	-2.883833316421425E-001	2.561609473558598E-001	2.561609473558598E-001	0.000000000000000E+000	-2.550590476559268E-004
0.000000000000000E+000	0	0	0	3.211370152531890E+003	3.211370152531890E+003	1.2207081E+000	-2.883704119331120E-001	2.564292920574877E-001	2.564292920574877E-001	0.000000000000000E+000	-2.683447016278903E-004
0.000000000000000E+000	0	0	0	3.214902152699651E+003	3.214902152699651E+003	1.2106998E+000	-2.883633320893089E-001	2.567122085400753E-001	2.567122085400753E-001	0.000000000000000E+000	-2.829164825876554E-004
0.000000000000000E+000	0	0	0	3.218718152880901E+003	3.218718152880901E+003	1.2006916E+000	-2.883654464077887E-001	2.570178759277860E-001	2.570178759277860E-001	0.000000000000000E+000	-3.056673877106772E-004
0.000000000000000E+000	0	0	0	3.222758153072791E+003	3.222758153072791E+003	1.1906834E+000	-2.883753876227478E-001	2.573414972114894E-001	2.573414972114894E-001	0.000000000000000E+000	-3.236212837033801E-004
0.000000000000000E+000	0	0	0	3.227166153282160E+003	3.227166153282160E+003	1.1806751E+000	-2.883699261837206E-001	2.576945901823209E-001	2.576945901823209E-001	0.000000000000000E+000	-3.530929708315267E-004
0.000000000000000E+000	0	0	0	3.231888153506443E+003	3.231888153506443E+003	1.1706668E+000	-2.883618236060103E-001	2.580728247922493E-001	2.580728247922493E-001	0.000000000000000E+000	-3.782346099283960E-004
0.000000000000000E+000	0	0	0	3.236896153744310E+003	3.236896153744310E+003	1.1606586E+000	-2.883699548128743E-001	2.584739794595539E-001	2.584739794595539E-001	0.000000000000000E+000	-4.011546673046218E-004
0.000000000000000E+000	0	0	0	3.242198153996142E+003	3.242198153996142E+003	1.1506109E+000	-2.883787553069226E-001	2.588986973021262E-001	2.588986973021262E-001	0.000000000000000E+000	-4.247178425722652E-004
0.000000000000000E+000	0	0	0	3.247718154258328E+003	3.247718154258328E+003	1.1405634E+000	-2.883917652333639E-001	2.593408980298207E-001	2.593408980298207E-001	0.000000000000000E+000	-4.422007276945644E-004
0.000000000000000E+000	0	0	0	3.253450154530583E+003	3.253450154530583E+003	1.1305550E+000	-2.883896463615095E-001	2.598000784552262E-001	2.598000784552262E-001	0.000000000000000E+000	-4.591804254055023E-004
0.000000000000000E+000	0	0	0	3.259306154808728E+003	3.259306154808728E+003	1.1205075E+000	-2.883864138096734E-001	2.602691870439715E-001	2.602691870439715E-001	0.000000000000000E+000	-4.691085887451967E-004
0.000000000000000E+000	0	0	0	3.265172155087348E+003	3.265172155087348E+003	1.1104598E+000	-2.883839491500312E-001	2.607390926901003E-001	2.607390926901003E-001	0.000000000000000E+000	-4.699056461287869E-004
0.000000000000000E+000	0	0	0	3.271178155372618E+003	3.271178155372618E+003	1.1004516E+000	-2.883857294691519E-001	2.612202162382835E-001	2.612202162382835E-001	0.000000000000000E+000	-4.811235481831762E-004
0.000000000000000E+000	0	0	0	3.277150155656273E+003	3.277150155656273E+003	1.0904433E+000	-2.883791125329906E-001	2.616986051665743E-001	2.616986051665743E-001	0.000000000000000E+000	-4.783889282908704E-004
0.000000000000000E+000	0	0	0	3.283152155941352E+003	3.283152155941352E+003	1.0804350E+000	-2.883528198576728E-001	2.621793534185158E-001	2.621793534185158E-001	0.000000000000000E+000	-4.807482519414690E-004
0.000000000000000E+000	0	0	0	3.289174156227382E+003	3.289174156227382E+003	1.0704268E+000	-2.883658602046408E-001	2.626617254442473E-001	2.626617254442473E-001	0.000000000000000E+000	-4.823720257315371E-004
0.000000000000000E+000	0	0	0	3.295144156510942E+003	3.295144156510942E+003	1.0603791E+000	-2.883536576845591E-001	2.631399119492869E-001	2.631399119492869E-001	0.000000000000000E+000	-4.781865050395330E-004
0.000000000000000E+000	0	0	0	3.301184156797826E+003	3.301184156797826E+003	1.0503315E+000	-2.883718543793806E-001	2.636237358612816E-001	2.636237358612816E-001	0.000000000000000E+000	-4.838239119946957E-004
0.000000000000000E+000	0	0	0	3.307256157086231E+003	3.307256157086231E+003	1.0403233E+000	-2.883578224747611E-001	2.641100994116234E-001	2.641100994116234E-001	0.000000000000000E+000	-4.863635503417916E-004
0.000000000000000E+000	0	0	0	3.313254157371121E+003	3.313254157371121E+003	1.0303150E+000	-2.883542870589361E-001	2.645905297160480E-001	2.645905297160480E-001	0.000000000000000E+000	-4.804303044246303E-004
0.000000000000000E+000	0	0	0	3.319304157658480E+003	3.319304157658480E+003	1.0203068E+000	-2.883702700565658E-001	2.650751519984670E-001	2.650751519984670E-001	0.000000000000000E+000	-4.846222824189398E-004
0.000000000000000E+000	0	0	0	3.325356157945935E+003	3.325356157945935E+003	1.0102985E+000	-2.883885470727242E-001	2.655599652122955E-001	2.655599652122955E-001	0.000000000000000E+000	-4.848132138285372E-004
0.000000000000000E+000	0	0	0	3.331440158234909E+003	3.331440158234909E+003	1.0002903E+000	-2.883896088501514E-001	2.660473436744015E-001	2.660473436744015E-001	0.000000000000000E+000	-4.873784621059894E-004
0.000000000000000E+000	0	0	0	3.331684158246499E+003	3.331684158246499E+003	9.9989629E-001	-2.883906527928745E-001	2.660668901529081E-001	2.660668901529081E-001	0.000000000000000E+000	-1.954647850659158E-005
0.000000000000000E+000	0	0	0	3.331686158246594E+003	3.331686158246594E+003	1.0000933E+000	-2.885165971570215E-001	2.660670504399142E-001	2.660670504399142E-001	0.000000000000000E+000	-1.602870060337914E-007
