Repository: ztren/CycDataProcess

# Recycler Data Tracker and Plotter for Griffith Lab

## Usage
The program will ask for four prompts, the file name, the peak voltage, the cycle number, and specific mass (Is that the correct name?).

### Filename
File name can be with or without `.txt` (but the actual file should be a txt file)

### Peak Voltage
This is the fully charged voltage, ~~used for trimming when the voltage doesn't actually change at the charged state.~~ (no longer does that. HOWEVER, There is evidence that we might still need them) Instead, It works as a reference for the graphing

File: Data/RH001_Li4Ti5O12_initialtest_1C-2C-10C_2pt7V_CF7.txt (part 20 of 48)
cycle number	ox/red	control changes	Ns changes	time/s	step time/s	Ecell/V	<I>/mA	Capacity/mA.h	Q discharge/mA.h	Q charge/mA.h	dq/mA.h	
9.000000000000000E+000	0	1	0	7.906519979319582E+004	1.501162075495580E+003	1.1255115E+000	-5.759406073456051E-001	2.401669784237878E-001	2.401669784237878E-001	0.000000000000000E+000	-4.476338612371021E-004
9.000000000000000E+000	0	1	0	7.906819779334660E+004	1.504160075646359E+003	1.1155033E+000	-5.759471218106380E-001	2.406466144121292E-001	2.406466144121292E-001	0.000000000000000E+000	-4.796359883414375E-004
9.000000000000000E+000	0	1	0	7.907129779350245E+004	1.507260075802216E+003	1.1054951E+000	-5.759531739060425E-001	2.411425741145945E-001	2.411425741145945E-001	0.000000000000000E+000	-4.959597024652692E-004
9.000000000000000E+000	0	1	0	7.907454179366562E+004	1.510504075965378E+003	1.0954869E+000	-5.759453775961274E-001	2.416615649198429E-001	2.416615649198429E-001	0.000000000000000E+000	-5.189908052484195E-004
9.000000000000000E+000	0	1	0	7.907781379383011E+004	1.513776076129870E+003	1.0854785E+000	-5.759700332426190E-001	2.421850577097075E-001	2.421850577097075E-001	0.000000000000000E+000	-5.234927898645401E-004
9.000000000000000E+000	0	1	0	7.908113979399740E+004	1.517102076297160E+003	1.0754703E+000	-5.759409045558744E-001	2.427171631388469E-001	2.427171631388469E-001	0.000000000000000E+000	-5.321054291394021E-004
9.000000000000000E+000	0	1	0	7.908448579416564E+004	1.520448076465400E+003	1.0654227E+000	-5.759472686008651E-001	2.432524741548568E-001	2.432524741548568E-001	0.000000000000000E+000	-5.353110160099136E-004
9.000000000000000E+000	0	1	0	7.908786179433553E+004	1.523824076635297E+003	1.0553751E+000	-5.759454691636307E-001	2.437925830442313E-001	2.437925830442313E-001	0.000000000000000E+000	-5.401088893744680E-004
9.000000000000000E+000	0	1	0	7.909120579450368E+004	1.527168076803442E+003	1.0453668E+000	-5.759519851457177E-001	2.443275784706675E-001	2.443275784706675E-001	0.000000000000000E+000	-5.349954264362653E-004
9.000000000000000E+000	0	1	0	7.909457179467287E+004	1.530534076972632E+003	1.0353192E+000	-5.759596442354723E-001	2.448661007650961E-001	2.448661007650961E-001	0.000000000000000E+000	-5.385222944286135E-004
9.000000000000000E+000	0	1	0	7.909795979484334E+004	1.533922077143099E+003	1.0253109E+000	-5.759470826410160E-001	2.454081309912539E-001	2.454081309912539E-001	0.000000000000000E+000	-5.420302261577712E-004
9.000000000000000E+000	0	1	0	7.910133779501310E+004	1.537300077312859E+003	1.0152239E+000	-5.759482653280301E-001	2.459485624740458E-001	2.459485624740458E-001	0.000000000000000E+000	-5.404314827919006E-004
9.000000000000000E+000	0	1	0	7.910470779518271E+004	1.540670077482471E+003	1.0052156E+000	-5.759050223379932E-001	2.464876735915346E-001	2.464876735915346E-001	0.000000000000000E+000	-5.391111174888081E-004
9.000000000000000E+000	0	1	0	7.910648779527214E+004	1.542450077571906E+003	9.9993569E-001	-5.759138434743371E-001	2.467724310062266E-001	2.467724310062266E-001	0.000000000000000E+000	-2.847574146919780E-004
9.000000000000000E+000	0	1	0	7.910648979527224E+004	1.542452077572001E+003	9.9997509E-001	-5.763357603986526E-001	2.467727511927753E-001	2.467727511927753E-001	0.000000000000000E+000	-3.201865487628513E-007
1.000000000000000E+001	1	0	1	7.910649179527233E+004	0.000000000000000E+000	1.0567541E+000	5.534673666331584E-001	3.074818849563599E-007	0.000000000000000E+000	3.074818849563599E-007	3.074818849563599E-007
1.000000000000000E+001	1	0	0	7.910649379527243E+004	2.000000094994903E-003	1.0816171E+000	5.747435415983939E-001	6.267838676770528E-007	0.000000000000000E+000	6.267838676770528E-007	3.193019827206930E-007
1.000000000000000E+001	1	0	0	7.910649979527271E+004	8.000000379979610E-003	1.0934379E+000	5.767792586711463E-001	1.588082677788205E-006	0.000000000000000E+000	1.588082677788205E-006	9.612988101111518E-007
1.000000000000000E+001	1	0	0	7.910651179527352E+004	2.000000118277967E-002	1.1041554E+000	5.769762408179603E-001	3.511336942513784E-006	0.000000000000000E+000	3.511336942513784E-006	1.923254264725579E-006
1.000000000000000E+001	1	0	0	7.910652979527437E+004	3.800000203773379E-002	1.1142819E+000	5.774140216169014E-001	6.398407187726762E-006	0.000000000000000E+000	6.398407187726762E-006	2.887070245212979E-006
1.000000000000000E+001	1	0	0	7.910655579527561E+004	6.400000327266753E-002	1.1243689E+000	5.773803409186717E-001	1.056837651464674E-005	0.000000000000000E+000	1.056837651464674E-005	4.169969326919979E-006
1.000000000000000E+001	1	0	0	7.910659379527741E+004	1.020000050775707E-001	1.1344954E+000	5.774911995198297E-001	1.666411724355486E-005	0.000000000000000E+000	1.666411724355486E-005	6.095740728908115E-006
1.000000000000000E+001	1	0	0	7.910664779528021E+004	1.560000078752637E-001	1.1445036E+000	5.775161682376541E-001	2.532686021592882E-005	0.000000000000000E+000	2.532686021592882E-005	8.662742972373963E-006
1.000000000000000E+001	1	0	0	7.910672779528424E+004	2.360000119078904E-001	1.1545513E+000	5.776197708550188E-001	3.816285577085283E-005	0.000000000000000E+000	3.816285577085283E-005	1.283599555492401E-005
1.000000000000000E+001	1	0	0	7.910683979528979E+004	3.480000174604356E-001	1.1645595E+000	5.777020913061497E-001	5.613581061363221E-005	0.000000000000000E+000	5.613581061363221E-005	1.797295484277937E-005
1.000000000000000E+001	1	0	0	7.910700379529805E+004	5.120000257156789E-001	1.1745677E+000	5.776865627672654E-001	8.245264424218072E-005	0.000000000000000E+000	8.245264424218072E-005	2.631683362854852E-005
1.000000000000000E+001	1	0	0	7.910722179530910E+004	7.300000367686152E-001	1.1845759E+000	5.776895369069008E-001	1.174349568618668E-004	0.000000000000000E+000	1.174349568618668E-004	3.498231261968612E-005
1.000000000000000E+001	1	0	0	7.910749179532263E+004	1.000000050291419E+000	1.1947024E+000	5.776650082054516E-001	1.607598346471786E-004	0.000000000000000E+000	1.607598346471786E-004	4.332487778531180E-005
1.000000000000000E+001	1	0	0	7.910780179533828E+004	1.310000065946952E+000	1.2047107E+000	5.777036525092827E-001	2.105065405699942E-004	0.000000000000000E+000	2.105065405699942E-004	4.974670592281554E-005
1.000000000000000E+001	1	0	0	7.910814179535536E+004	1.650000083027408E+000	1.2147189E+000	5.777205895758628E-001	2.650690434376399E-004	0.000000000000000E+000	2.650690434376399E-004	5.456250286764569E-005
1.000000000000000E+001	1	0	0	7.910849979537330E+004	2.008000100962818E+000	1.2247272E+000	5.777370943296051E-001	3.225217906965150E-004	0.000000000000000E+000	3.225217906965150E-004	5.745274725887510E-005
1.000000000000000E+001	1	0	0	7.910887179539213E+004	2.380000119796023E+000	1.2347748E+000	5.776985713014847E-001	3.822173127532005E-004	0.000000000000000E+000	3.822173127532005E-004	5.969552205668555E-005
1.000000000000000E+001	1	0	0	7.910924979541101E+004	2.758000138681382E+000	1.2448618E+000	5.777162907858696E-001	4.428775263163778E-004	0.000000000000000E+000	4.428775263163778E-004	6.066021356317732E-005
1.000000000000000E+001	1	0	0	7.910963179543032E+004	3.140000157989562E+000	1.2548701E+000	5.777996498922131E-001	5.041884922650125E-004	0.000000000000000E+000	5.041884922650125E-004	6.131096594863467E-005
1.000000000000000E+001	1	0	0	7.911001779544982E+004	3.526000177487731E+000	1.2650360E+000	5.777240888152109E-001	5.661333560281330E-004	0.000000000000000E+000	5.661333560281330E-004	6.194486376312044E-005
1.000000000000000E+001	1	0	0	7.911040379546909E+004	3.912000196753070E+000	1.2750442E+000	5.777220493260753E-001	6.280780010753208E-004	0.000000000000000E+000	6.280780010753208E-004	6.194464504718780E-005
1.000000000000000E+001	1	0	0	7.911077979548811E+004	4.288000215776265E+000	1.2851312E+000	5.777300094692404E-001	6.884186940060722E-004	0.000000000000000E+000	6.884186940060722E-004	6.034069293075137E-005
1.000000000000000E+001	1	0	0	7.911115979550709E+004	4.668000234756619E+000	1.2951394E+000	5.776778334137194E-001	7.493958016898897E-004	0.000000000000000E+000	7.493958016898897E-004	6.097710768381755E-005
1.000000000000000E+001	1	0	0	7.911153579552611E+004	5.044000253779814E+000	1.3051478E+000	5.777247693335010E-001	8.097359473175473E-004	0.000000000000000E+000	8.097359473175473E-004	6.034014562765757E-005
1.000000000000000E+001	1	0	0	7.911190779554471E+004	5.416000272380188E+000	1.3153136E+000	5.777059837886765E-001	8.694322352939183E-004	0.000000000000000E+000	8.694322352939183E-004	5.969628797637092E-005
1.000000000000000E+001	1	0	0	7.911227579556336E+004	5.784000291023403E+000	1.3253613E+000	5.777585288247280E-001	9.284919990102451E-004	0.000000000000000E+000	9.284919990102451E-004	5.905976371632682E-005
1.000000000000000E+001	1	0	0	7.911264379558177E+004	6.152000309433788E+000	1.3354089E+000	5.776964308716704E-001	9.875454148981307E-004	0.000000000000000E+000	9.875454148981307E-004	5.905341588788562E-005
1.000000000000000E+001	1	0	0	7.911300779559999E+004	6.516000327654183E+000	1.3454171E+000	5.777126435068392E-001	1.045958585109976E-003	0.000000000000000E+000	1.045958585109976E-003	5.841317021184498E-005
1.000000000000000E+001	1	0	0	7.911336779561825E+004	6.876000345917419E+000	1.3555042E+000	5.777587673682476E-001	1.103734464777841E-003	0.000000000000000E+000	1.103734464777841E-003	5.777587966786491E-005
1.000000000000000E+001	1	0	0	7.911372379563609E+004	7.232000363757834E+000	1.3655124E+000	5.777162827605437E-001	1.160864188936022E-003	0.000000000000000E+000	1.160864188936022E-003	5.712972415818109E-005
1.000000000000000E+001	1	0	0	7.911407979565393E+004	7.588000381598249E+000	1.3755995E+000	5.776919305809402E-001	1.217991504934099E-003	0.000000000000000E+000	1.217991504934099E-003	5.712731599807739E-005
1.000000000000000E+001	1	0	0	7.911443579567201E+004	7.944000399671495E+000	1.3856077E+000	5.776974630542179E-001	1.275119368069702E-003	0.000000000000000E+000	1.275119368069702E-003	5.712786313560274E-005
1.000000000000000E+001	1	0	0	7.911478979568975E+004	8.298000417416915E+000	1.3956159E+000	5.776751987703881E-001	1.331924098796315E-003	0.000000000000000E+000	1.331924098796315E-003	5.680473072661294E-005
1.000000000000000E+001	1	0	0	7.911514579570759E+004	8.654000435257331E+000	1.4057819E+000	5.776620485639519E-001	1.389048459794787E-003	0.000000000000000E+000	1.389048459794787E-003	5.712436099847158E-005
1.000000000000000E+001	1	0	0	7.911550179572543E+004	9.010000453097746E+000	1.4157901E+000	5.776930399639639E-001	1.446175885498524E-003	0.000000000000000E+000	1.446175885498524E-003	5.712742570373747E-005
1.000000000000000E+001	1	0	0	7.911585979574360E+004	9.368000471265987E+000	1.4258771E+000	5.776952698096318E-001	1.503624473578400E-003	0.000000000000000E+000	1.503624473578400E-003	5.744858807987637E-005
1.000000000000000E+001	1	0	0	7.911621179576125E+004	9.720000488916412E+000	1.4358853E+000	5.777075248222391E-001	1.560111434393459E-003	0.000000000000000E+000	1.560111434393459E-003	5.648696081505882E-005
1.000000000000000E+001	1	0	0	7.911656779577909E+004	1.007600050675683E+001	1.4459330E+000	5.777671894777789E-001	1.617246192660597E-003	0.000000000000000E+000	1.617246192660597E-003	5.713475826713774E-005
1.000000000000000E+001	1	0	0	7.911692779579735E+004	1.043600052502006E+001	1.4559412E+000	5.777325029139967E-001	1.675019445882903E-003	0.000000000000000E+000	1.675019445882903E-003	5.777325322230657E-005
1.000000000000000E+001	1	0	0	7.911728579581529E+004	1.079400054295547E+001	1.4659495E+000	5.777337911002948E-001	1.732471864653958E-003	0.000000000000000E+000	1.732471864653958E-003	5.745241877105501E-005
1.000000000000000E+001	1	0	0	7.911764379583322E+004	1.115200056089088E+001	1.4759578E+000	5.776798618859618E-001	1.789918920463986E-003	0.000000000000000E+000	1.789918920463986E-003	5.744705581002765E-005
1.000000000000000E+001	1	0	0	7.911801379585196E+004	1.152200057962909E+001	1.4859660E+000	5.777550088985980E-001	1.849299299385813E-003	0.000000000000000E+000	1.849299299385813E-003	5.938037892182668E-005
1.000000000000000E+001	1	0	0	7.911837979587028E+004	1.188800059794448E+001	1.4959742E+000	5.777018022151378E-001	1.908032318883472E-003	0.000000000000000E+000	1.908032318883472E-003	5.873301949765947E-005
1.000000000000000E+001	1	0	0	7.911875779588916E+004	1.226600061682984E+001	1.5060219E+000	5.777715364046040E-001	1.968698333236906E-003	0.000000000000000E+000	1.968698333236906E-003	6.066601435343424E-005
1.000000000000000E+001	1	0	0	7.911914579590876E+004	1.265400063642301E+001	1.5160301E+000	5.777077097402165E-001	2.030962389541997E-003	0.000000000000000E+000	2.030962389541997E-003	6.226405630509058E-005
1.000000000000000E+001	1	0	0	7.911953779592854E+004	1.304600065620616E+001	1.5260384E+000	5.777076179055582E-001	2.093868333333068E-003	0.000000000000000E+000	2.093868333333068E-003	6.290594379107158E-005
1.000000000000000E+001	1	0	0	7.911994979594927E+004	1.345800067693926E+001	1.5360860E+000	5.776870958225175E-001	2.159981415404214E-003	0.000000000000000E+000	2.159981415404214E-003	6.611308207114538E-005
1.000000000000000E+001	1	0	0	7.912037579597067E+004	1.388400069833733E+001	1.5460943E+000	5.776902480037561E-001	2.228341431518396E-003	0.000000000000000E+000	2.228341431518396E-003	6.836001611418195E-005
1.000000000000000E+001	1	0	0	7.912082779599330E+004	1.433600072097033E+001	1.5561419E+000	5.777500024698333E-001	2.300881157683001E-003	0.000000000000000E+000	2.300881157683001E-003	7.253972616460588E-005
1.000000000000000E+001	1	0	0	7.912131779601797E+004	1.482600074564107E+001	1.5661895E+000	5.776656047301141E-001	2.379507868952221E-003	0.000000000000000E+000	2.379507868952221E-003	7.862671126921971E-005
1.000000000000000E+001	1	0	0	7.912185179604497E+004	1.536000077263452E+001	1.5762765E+000	5.777170185255207E-001	2.465202564365334E-003	0.000000000000000E+000	2.465202564365334E-003	8.569469541311264E-005
1.000000000000000E+001	1	0	0	7.912246979607595E+004	1.597800080361776E+001	1.5862849E+000	5.777049469428682E-001	2.564375251895852E-003	0.000000000000000E+000	2.564375251895852E-003	9.917268753051758E-005
1.000000000000000E+001	1	0	0	7.912321179611329E+004	1.672000084095635E+001	1.5963324E+000	5.777235307536289E-001	2.683450496726566E-003	0.000000000000000E+000	2.683450496726566E-003	1.190752448307143E-004
1.000000000000000E+001	1	0	0	7.912419179616263E+004	1.770000089029782E+001	1.6063408E+000	5.777218918261843E-001	2.840719241864152E-003	0.000000000000000E+000	2.840719241864152E-003	1.572687451375855E-004
1.000000000000000E+001	1	0	0	7.912562979623489E+004	1.913800096255727E+001	1.6163883E+000	5.777270678524785E-001	3.071489121119182E-003	0.000000000000000E+000	3.071489121119182E-003	2.307698792550299E-004
1.000000000000000E+001	1	0	0	7.912796579635236E+004	2.147400108003058E+001	1.6263967E+000	5.777344976017921E-001	3.446374636193117E-003	0.000000000000000E+000	3.446374636193117E-003	3.748855150739352E-004
1.000000000000000E+001	1	0	0	7.913365979663865E+004	2.716800136631355E+001	1.6364049E+000	5.777452105829297E-001	4.360175023542511E-003	0.000000000000000E+000	4.360175023542511E-003	9.138003873493936E-004
1.000000000000000E+001	1	0	0	7.918490979921608E+004	7.841800394374877E+001	1.6263967E+000	5.777338442494518E-001	1.258485863655806E-002	0.000000000000000E+000	1.258485863655806E-002	8.224683613015546E-003
1.000000000000000E+001	1	0	0	7.924561180226901E+004	1.391200069966726E+002	1.6163883E+000	5.777469350339258E-001	2.232663536273771E-002	0.000000000000000E+000	2.232663536273771E-002	9.741776726179653E-003
1.000000000000000E+001	1	0	0	7.936561180830398E+004	2.591200130316429E+002	1.6070106E+000	5.777276463027179E-001	4.158422454131974E-002	0.000000000000000E+000	4.158422454131974E-002	1.925758917858203E-002
1.000000000000000E+001	1	0	0	7.948561181433895E+004	3.791200190666132E+002	1.6027945E+000	5.777066030687126E-001	6.084111227873299E-002	0.000000000000000E+000	6.084111227873299E-002	1.925688773741325E-002
1.000000000000000E+001	1	0	0	7.960561182037392E+004	4.991200251015835E+002	1.6004304E+000	5.777387375811502E-001	8.009907116661469E-002	0.000000000000000E+000	8.009907116661469E-002	1.925795888788170E-002
1.000000000000000E+001	1	0	0	7.972561182640889E+004	6.191200311365537E+002	1.5988936E+000	5.777248652504670E-001	9.935656764345036E-002	0.000000000000000E+000	9.935656764345036E-002	1.925749647683567E-002
1.000000000000000E+001	1	0	0	7.984561183244386E+004	7.391200371715240E+002	1.5983421E+000	5.777254003243164E-001	1.186140819560819E-001	0.000000000000000E+000	1.186140819560819E-001	1.925751431263155E-002
1.000000000000000E+001	1	0	0	7.996561183847883E+004	8.591200432064943E+002	1.5985785E+000	5.777055985000273E-001	1.378709362078706E-001	0.000000000000000E+000	1.378709362078706E-001	1.925685425178872E-002
1.000000000000000E+001	1	0	0	8.008561184451380E+004	9.791200492414646E+002	1.5997999E+000	5.777145686539014E-001	1.571280894648035E-001	0.000000000000000E+000	1.571280894648035E-001	1.925715325693289E-002
1.000000000000000E+001	1	0	0	8.020561185054877E+004	1.099120055276435E+003	1.6025187E+000	5.777256992117926E-001	1.763856137403514E-001	0.000000000000000E+000	1.763856137403514E-001	1.925752427554793E-002
1.000000000000000E+001	1	0	0	8.032561185658374E+004	1.219120061311405E+003	1.6082715E+000	5.777338715684640E-001	1.956434104278021E-001	0.000000000000000E+000	1.956434104278021E-001	1.925779668745067E-002
1.000000000000000E+001	1	0	0	8.042645186165511E+004	1.319960066382773E+003	1.6183192E+000	5.777370777704560E-001	2.118264687201049E-001	0.000000000000000E+000	2.118264687201049E-001	1.618305829230282E-002
1.000000000000000E+001	1	0	0	8.048081586438906E+004	1.374324069116730E+003	1.6283274E+000	5.777356648902899E-001	2.205509196272161E-001	0.000000000000000E+000	2.205509196272161E-001	8.724450907111167E-003
1.000000000000000E+001	1	0	0	8.051215586596518E+004	1.405664070692845E+003	1.6383356E+000	5.777288077345177E-001	2.255803701119290E-001	0.000000000000000E+000	2.255803701119290E-001	5.029450484712919E-003
1.000000000000000E+001	1	0	0	8.053251786698936E+004	1.426026071717031E+003	1.6483438E+000	5.777157355143767E-001	2.288479946669936E-001	0.000000000000000E+000	2.288479946669936E-001	3.267624555064572E-003
1.000000000000000E+001	1	0	0	8.054752186774393E+004	1.441030072471593E+003	1.6583521E+000	5.777104411406712E-001	2.312557635266582E-001	0.000000000000000E+000	2.312557635266582E-001	2.407768859664599E-003
1.000000000000000E+001	1	0	0	8.055843386829272E+004	1.451942073020386E+003	1.6683604E+000	5.777110654767212E-001	2.330068700443042E-001	0.000000000000000E+000	2.330068700443042E-001	1.751106517646048E-003
1.000000000000000E+001	1	0	0	8.056635186869092E+004	1.459860073418589E+003	1.6784080E+000	5.777288261759651E-001	2.342775525653362E-001	0.000000000000000E+000	2.342775525653362E-001	1.270682521031963E-003
1.000000000000000E+001	1	0	0	8.057222786898632E+004	1.465736073713982E+003	1.6884162E+000	5.777270692564264E-001	2.352205315735605E-001	0.000000000000000E+000	2.352205315735605E-001	9.429790082242754E-004
1.000000000000000E+001	1	0	0	8.057667586921016E+004	1.470184073937824E+003	1.6984245E+000	5.777234630511235E-001	2.359343410438299E-001	0.000000000000000E+000	2.359343410438299E-001	7.138094702694151E-004
1.000000000000000E+001	1	0	0	8.058034186939453E+004	1.473850074122194E+003	1.7084327E+000	5.777206048082244E-001	2.365226532226469E-001	0.000000000000000E+000	2.365226532226469E-001	5.883121788170602E-004
1.000000000000000E+001	1	0	0	8.058339986954816E+004	1.476908074275823E+003	1.7184409E+000	5.777441822383672E-001	2.370134148332145E-001	0.000000000000000E+000	2.370134148332145E-001	4.907616105675697E-004
1.000000000000000E+001	1	0	0	8.058604186968110E+004	1.479550074408762E+003	1.7284492E+000	5.777425658476226E-001	2.374374137042628E-001	0.000000000000000E+000	2.374374137042628E-001	4.239988710482915E-004
1.000000000000000E+001	1	0	0	8.058834386979695E+004	1.481852074524621E+003	1.7384574E+000	5.777348574353812E-001	2.378068430678049E-001	0.000000000000000E+000	2.378068430678049E-001	3.694293635421329E-004
1.000000000000000E+001	1	0	0	8.059036186989839E+004	1.483870074626058E+003	1.7485839E+000	5.777499215205877E-001	2.381307040123145E-001	0.000000000000000E+000	2.381307040123145E-001	3.238609445095062E-004
1.000000000000000E+001	1	0	0	8.059214786998811E+004	1.485656074715778E+003	1.7585921E+000	5.777387213319436E-001	2.384173266256849E-001	0.000000000000000E+000	2.384173266256849E-001	2.866226133704185E-004
1.000000000000000E+001	1	0	0	8.059372587006749E+004	1.487234074795153E+003	1.7686398E+000	5.777295333292397E-001	2.386705647505323E-001	0.000000000000000E+000	2.386705647505323E-001	2.532381248474121E-004
1.000000000000000E+001	1	0	0	8.059511187013728E+004	1.488620074864943E+003	1.7786480E+000	5.777136395146811E-001	2.388929845129450E-001	0.000000000000000E+000	2.388929845129450E-001	2.224197624127070E-004
1.000000000000000E+001	1	0	0	8.059633787019877E+004	1.489846074926434E+003	1.7886562E+000	5.777368161444079E-001	2.390897360052003E-001	0.000000000000000E+000	2.390897360052003E-001	1.967514922552639E-004
1.000000000000000E+001	1	0	0	8.059744187025446E+004	1.490950074982131E+003	1.7986646E+000	5.777442546066870E-001	2.392669109188848E-001	0.000000000000000E+000	2.392669109188848E-001	1.771749136845271E-004
1.000000000000000E+001	1	0	0	8.059846187030571E+004	1.491970075033372E+003	1.8087121E+000	5.777225201818973E-001	2.394305989744928E-001	0.000000000000000E+000	2.394305989744928E-001	1.636880556080076E-004
1.000000000000000E+001	1	0	0	8.059940787035320E+004	1.492916075080866E+003	1.8187993E+000	5.777264781570536E-001	2.395824126622081E-001	0.000000000000000E+000	2.395824126622081E-001	1.518136877152655E-004
1.000000000000000E+001	1	0	0	8.060029187039775E+004	1.493800075125415E+003	1.8288075E+000	5.777355648406509E-001	2.397242788469460E-001	0.000000000000000E+000	2.397242788469460E-001	1.418661847379473E-004
1.000000000000000E+001	1	0	0	8.060113387044007E+004	1.494642075167736E+003	1.8388551E+000	5.777458343102645E-001	2.398594071849849E-001	0.000000000000000E+000	2.398594071849849E-001	1.351283380389214E-004
1.000000000000000E+001	1	0	0	8.060191987047950E+004	1.495428075207165E+003	1.8488634E+000	5.777456919519974E-001	2.399855483340554E-001	0.000000000000000E+000	2.399855483340554E-001	1.261411490705278E-004
1.000000000000000E+001	1	0	0	8.060268987051840E+004	1.496198075246066E+003	1.8589504E+000	5.777016443834221E-001	2.401091123031245E-001	0.000000000000000E+000	2.401091123031245E-001	1.235639690690571E-004
1.000000000000000E+001	1	0	0	8.060341987055494E+004	1.496928075282602E+003	1.8690374E+000	5.777336535280146E-001	2.402262638553977E-001	0.000000000000000E+000	2.402262638553977E-001	1.171515522731675E-004
1.000000000000000E+001	1	0	0	8.060412387059047E+004	1.497632075318135E+003	1.8790851E+000	5.777332704497924E-001	2.403392428117659E-001	0.000000000000000E+000	2.403392428117659E-001	1.129789563682344E-004
1.000000000000000E+001	1	0	0	8.060481187062501E+004	1.498320075352676E+003	1.8890933E+000	5.777025804288647E-001	2.404496481993463E-001	0.000000000000000E+000	2.404496481993463E-001	1.104053875803948E-004
1.000000000000000E+001	1	0	0	8.060546987065813E+004	1.498978075385792E+003	1.8991804E+000	5.777764141913818E-001	2.405552528936995E-001	0.000000000000000E+000	2.405552528936995E-001	1.056046943532096E-004
1.000000000000000E+001	1	0	0	8.060611387069058E+004	1.499622075418243E+003	1.9092674E+000	5.777261028993430E-001	2.406586016795370E-001	0.000000000000000E+000	2.406586016795370E-001	1.033487858374914E-004
1.000000000000000E+001	1	0	0	8.060673787072185E+004	1.500246075449511E+003	1.9193151E+000	5.777396140306241E-001	2.407587432176537E-001	0.000000000000000E+000	2.407587432176537E-001	1.001415381166670E-004
1.000000000000000E+001	1	0	0	8.060734587075259E+004	1.500854075480253E+003	1.9294021E+000	5.777854088112687E-001	2.408563247582979E-001	0.000000000000000E+000	2.408563247582979E-001	9.758154064416885E-005
1.000000000000000E+001	1	0	0	8.060794387078262E+004	1.501452075510286E+003	1.9394891E+000	5.777539185142282E-001	2.409522961084710E-001	0.000000000000000E+000	2.409522961084710E-001	9.597135017315547E-005
1.000000000000000E+001	1	0	0	8.060851987081161E+004	1.502028075539274E+003	1.9494975E+000	5.776910462151355E-001	2.410447266805172E-001	0.000000000000000E+000	2.410447266805172E-001	9.243057204617395E-005
1.000000000000000E+001	1	0	0	8.060908387083979E+004	1.502592075567460E+003	1.9595057E+000	5.777446799666096E-001	2.411352400182353E-001	0.000000000000000E+000	2.411352400182353E-001	9.051333771811592E-005
1.000000000000000E+001	1	0	0	8.060963787086774E+004	1.503146075595403E+003	1.9695139E+000	5.777597366191650E-001	2.412241508266330E-001	0.000000000000000E+000	2.412241508266330E-001	8.891080839766397E-005
1.000000000000000E+001	1	0	0	8.061017587089492E+004	1.503684075622587E+003	1.9795616E+000	5.777652175567131E-001	2.413104946329527E-001	0.000000000000000E+000	2.413104946329527E-001	8.634380631976658E-005
1.000000000000000E+001	1	0	0	8.061070787092159E+004	1.504216075649252E+003	1.9895698E+000	5.777837404982935E-001	2.413958782344394E-001	0.000000000000000E+000	2.413958782344394E-001	8.538360148668289E-005
1.000000000000000E+001	1	0	0	8.061121987094730E+004	1.504728075674968E+003	1.9995780E+000	5.777585961312609E-001	2.414780483500163E-001	0.000000000000000E+000	2.414780483500163E-001	8.217011557685005E-005
1.000000000000000E+001	1	0	0	8.061171987097245E+004	1.505228075700114E+003	2.0095863E+000	5.777687030141149E-001	2.415582940072483E-001	0.000000000000000E+000	2.415582940072483E-001	8.024565723207261E-005
1.000000000000000E+001	1	0	0	8.061221587099740E+004	1.505724075725069E+003	2.0196338E+000	5.777525880286546E-001	2.416378954789374E-001	0.000000000000000E+000	2.416378954789374E-001	7.960147168901231E-005
1.000000000000000E+001	1	0	0	8.061269187102141E+004	1.506200075749075E+003	2.0296421E+000	5.777118165110547E-001	2.417142818229728E-001	0.000000000000000E+000	2.417142818229728E-001	7.638634403546651E-005
1.000000000000000E+001	1	0	0	8.061315987104480E+004	1.506668075772468E+003	2.0396504E+000	5.777490851272297E-001	2.417893892077936E-001	0.000000000000000E+000	2.417893892077936E-001	7.510738482077916E-005
1.000000000000000E+001	1	0	0	8.061361987106805E+004	1.507128075795714E+003	2.0496981E+000	5.777302641823495E-001	2.418632103008363E-001	0.000000000000000E+000	2.418632103008363E-001	7.382109304269155E-005
1.000000000000000E+001	1	0	0	8.061406587109040E+004	1.507574075818062E+003	2.0598245E+000	5.777365591206490E-001	2.419347854448027E-001	0.000000000000000E+000	2.419347854448027E-001	7.157514396640990E-005
1.000000000000000E+001	1	0	0	8.061449987111217E+004	1.508008075839840E+003	2.0698721E+000	5.776885848065996E-001	2.420044290165769E-001	0.000000000000000E+000	2.420044290165769E-001	6.964357177416484E-005
1.000000000000000E+001	1	0	0	8.061492187113338E+004	1.508430075861048E+003	2.0799198E+000	5.777060398621821E-001	2.420721490057641E-001	0.000000000000000E+000	2.420721490057641E-001	6.771998918718761E-005
1.000000000000000E+001	1	0	0	8.061532587115373E+004	1.508834075881401E+003	2.0899675E+000	5.777746434123231E-001	2.421369881634580E-001	0.000000000000000E+000	2.421369881634580E-001	6.483915769391590E-005
1.000000000000000E+001	1	0	0	8.061572387117380E+004	1.509232075901469E+003	2.0999756E+000	5.777252980643053E-001	2.422008589079645E-001	0.000000000000000E+000	2.422008589079645E-001	6.387074450651805E-005
1.000000000000000E+001	1	0	0	8.061611187119340E+004	1.509620075921062E+003	2.1099839E+000	5.778041820035970E-001	2.422631333618363E-001	0.000000000000000E+000	2.422631333618363E-001	6.227445387177997E-005
1.000000000000000E+001	1	0	0	8.061648187121190E+004	1.509990075939568E+003	2.1199923E+000	5.777677888195509E-001	2.423225150542127E-001	0.000000000000000E+000	2.423225150542127E-001	5.938169237640169E-005
1.000000000000000E+001	1	0	0	8.061684187123016E+004	1.510350075957831E+003	2.1300397E+000	5.777729949962337E-001	2.423802923566434E-001	0.000000000000000E+000	2.423802923566434E-001	5.777730243073569E-005
1.000000000000000E+001	1	0	0	8.061718787124753E+004	1.510696075975196E+003	2.1400480E+000	5.777293198512079E-001	2.424358185662826E-001	0.000000000000000E+000	2.424358185662826E-001	5.552620963917838E-005
1.000000000000000E+001	1	0	0	8.061752987126471E+004	1.511038075992372E+003	2.1501350E+000	5.778022557501675E-001	2.424907097833355E-001	0.000000000000000E+000	2.424907097833355E-001	5.489121705293655E-005
1.000000000000000E+001	1	0	0	8.061785787128122E+004	1.511366076008882E+003	2.1601434E+000	5.777117842533668E-001	2.425433457485504E-001	0.000000000000000E+000	2.425433457485504E-001	5.263596521483527E-005
1.000000000000000E+001	1	0	0	8.061817187129683E+004	1.511680076024495E+003	2.1702304E+000	5.778027185687216E-001	2.425937429881758E-001	0.000000000000000E+000	2.425937429881758E-001	5.039723962545395E-005
1.000000000000000E+001	1	0	0	8.061847987131239E+004	1.511988076040056E+003	2.1803174E+000	5.777036886678173E-001	2.426431687507033E-001	0.000000000000000E+000	2.426431687507033E-001	4.942576252751880E-005
1.000000000000000E+001	1	0	0	8.061877587132738E+004	1.512284076055046E+003	2.1904440E+000	5.777078884490572E-001	2.426906691794925E-001	0.000000000000000E+000	2.426906691794925E-001	4.750042878919178E-005
1.000000000000000E+001	1	0	0	8.061906387134176E+004	1.512572076069424E+003	2.2004521E+000	5.777683458045625E-001	2.427368906494644E-001	0.000000000000000E+000	2.427368906494644E-001	4.622146997186872E-005
1.000000000000000E+001	1	0	0	8.061933787135547E+004	1.512846076083137E+003	2.2104604E+000	5.777604042785439E-001	2.427808646379908E-001	0.000000000000000E+000	2.427808646379908E-001	4.397398852639728E-005
1.000000000000000E+001	1	0	0	8.061960587136913E+004	1.513114076096797E+003	2.2205868E+000	5.777279742600246E-001	2.428238732782669E-001	0.000000000000000E+000	2.428238732782669E-001	4.300864027606117E-005
1.000000000000000E+001	1	0	0	8.061986787138227E+004	1.513376076109940E+003	2.2306345E+000	5.777873011485993E-001	2.428659233561821E-001	0.000000000000000E+000	2.428659233561821E-001	4.205007791519165E-005
1.000000000000000E+001	1	0	0	8.062012387139513E+004	1.513632076122798E+003	2.2407215E+000	5.777755271091558E-001	2.429070096179512E-001	0.000000000000000E+000	2.429070096179512E-001	4.108626176913579E-005
1.000000000000000E+001	1	0	0	8.062036987140751E+004	1.513878076135181E+003	2.2507298E+000	5.777834561698532E-001	2.429464914894435E-001	0.000000000000000E+000	2.429464914894435E-001	3.948187149233289E-005
1.000000000000000E+001	1	0	0	8.062061187141971E+004	1.514120076147374E+003	2.2607379E+000	5.777441632193991E-001	2.429853287379278E-001	0.000000000000000E+000	2.429853287379278E-001	3.883724848429362E-005
1.000000000000000E+001	1	0	0	8.062084387143143E+004	1.514352076159092E+003	2.2707462E+000	5.777104600816283E-001	2.430225589694580E-001	0.000000000000000E+000	2.430225589694580E-001	3.723023153013654E-005
1.000000000000000E+001	1	0	0	8.062108187144320E+004	1.514590076170862E+003	2.2809908E+000	5.777267177357962E-001	2.430607531265749E-001	0.000000000000000E+000	2.430607531265749E-001	3.819415711694294E-005
1.000000000000000E+001	1	0	0	8.062131587145501E+004	1.514824076182675E+003	2.2909992E+000	5.776985734719915E-001	2.430983035357462E-001	0.000000000000000E+000	2.430983035357462E-001	3.755040917131636E-005
1.000000000000000E+001	1	0	0	8.062154587146663E+004	1.515054076194298E+003	2.3010075E+000	5.777037079820885E-001	2.431352123856214E-001	0.000000000000000E+000	2.431352123856214E-001	3.690884987513224E-005
1.000000000000000E+001	1	0	0	8.062177187147806E+004	1.515280076205730E+003	2.3110156E+000	5.777543585858229E-001	2.431714825221896E-001	0.000000000000000E+000	2.431714825221896E-001	3.627013656828139E-005
1.000000000000000E+001	1	0	0	8.062199987148936E+004	1.515508076217026E+003	2.3210633E+000	5.776795610340341E-001	2.432080688962009E-001	0.000000000000000E+000	2.432080688962009E-001	3.658637401130465E-005
1.000000000000000E+001	1	0	0	8.062222987150098E+004	1.515738076228648E+003	2.3311503E+000	5.777294084670143E-001	2.432449793880516E-001	0.000000000000000E+000	2.432449793880516E-001	3.691049185064104E-005
1.000000000000000E+001	1	0	0	8.062246187151270E+004	1.515970076240366E+003	2.3411980E+000	5.777800906352044E-001	2.432822141068843E-001	0.000000000000000E+000	2.432822141068843E-001	3.723471883270476E-005
1.000000000000000E+001	1	0	0	8.062269187152432E+004	1.516200076251989E+003	2.3512063E+000	5.778082115047389E-001	2.433191296333737E-001	0.000000000000000E+000	2.433191296333737E-001	3.691552648941676E-005
1.000000000000000E+001	1	0	0	8.062292787153623E+004	1.516436076263897E+003	2.3612144E+000	5.777553341589027E-001	2.433570047071907E-001	0.000000000000000E+000	2.433570047071907E-001	3.787507381704118E-005
1.000000000000000E+001	1	0	0	8.062316587154800E+004	1.516674076275667E+003	2.3712621E+000	5.777399584812308E-001	2.433951997396681E-001	0.000000000000000E+000	2.433951997396681E-001	3.819503247737885E-005
1.000000000000000E+001	1	0	0	8.062340787156019E+004	1.516916076287860E+003	2.3813491E+000	5.777474143816775E-001	2.434340372067028E-001	0.000000000000000E+000	2.434340372067028E-001	3.883746703465779E-005
1.000000000000000E+001	1	0	0	8.062365787157277E+004	1.517166076300433E+003	2.3914757E+000	5.777253656711711E-001	2.434741570257809E-001	0.000000000000000E+000	2.434741570257809E-001	4.011981907818052E-005
1.000000000000000E+001	1	0	0	8.062391187158553E+004	1.517420076313196E+003	2.4015234E+000	5.776954697579281E-001	2.435149166526397E-001	0.000000000000000E+000	2.435149166526397E-001	4.075962685876422E-005
1.000000000000000E+001	1	0	0	8.062416987159848E+004	1.517678076326149E+003	2.4115710E+000	5.777642386007237E-001	2.435563230918182E-001	0.000000000000000E+000	2.435563230918182E-001	4.140643917851978E-005
1.000000000000000E+001	1	0	0	8.062443187161186E+004	1.517940076339524E+003	2.4216185E+000	5.777226332388375E-001	2.435983684633838E-001	0.000000000000000E+000	2.435983684633838E-001	4.204537156555388E-005
1.000000000000000E+001	1	0	0	8.062469787162519E+004	1.518206076352857E+003	2.4316661E+000	5.777563400652016E-001	2.436410582395394E-001	0.000000000000000E+000	2.436410582395394E-001	4.268977615568373E-005
1.000000000000000E+001	1	0	0	8.062497387163900E+004	1.518482076366665E+003	2.4417531E+000	5.777428271464384E-001	2.436853518585033E-001	0.000000000000000E+000	2.436853518585033E-001	4.429361896382438E-005
1.000000000000000E+001	1	0	0	8.062525387165300E+004	1.518762076380663E+003	2.4517615E+000	5.776873163525003E-001	2.437302830964658E-001	0.000000000000000E+000	2.437302830964658E-001	4.493123796251085E-005
1.000000000000000E+001	1	0	0	8.062553587166732E+004	1.519044076394988E+003	2.4617698E+000	5.777614474166892E-001	2.437755410788125E-001	0.000000000000000E+000	2.437755410788125E-001	4.525798234674666E-005
1.000000000000000E+001	1	0	0	8.062581987168151E+004	1.519328076409176E+003	2.4718175E+000	5.778123321798923E-001	2.438211240539617E-001	0.000000000000000E+000	2.438211240539617E-001	4.558297514915466E-005
1.000000000000000E+001	1	0	0	8.062610987169622E+004	1.519618076423882E+003	2.4818256E+000	5.777366115022415E-001	2.438676639500260E-001	0.000000000000000E+000	2.438676639500260E-001	4.653989606433444E-005
1.000000000000000E+001	1	0	0	8.062639987171069E+004	1.519908076438354E+003	2.4918339E+000	5.777719394317478E-001	2.439142066919141E-001	0.000000000000000E+000	2.439142066919141E-001	4.654274188809925E-005
1.000000000000000E+001	1	0	0	8.062669187172549E+004	1.520200076453155E+003	2.5018420E+000	5.777417512257420E-001	2.439610679696665E-001	0.000000000000000E+000	2.439610679696665E-001	4.686127775245242E-005
1.000000000000000E+001	1	0	0	8.062698387174006E+004	1.520492076467723E+003	2.5118504E+000	5.777404016004513E-001	2.440079291379120E-001	0.000000000000000E+000	2.440079291379120E-001	4.686116824547450E-005
1.000000000000000E+001	1	0	0	8.062727587175486E+004	1.520784076482523E+003	2.5218587E+000	5.777066681785561E-001	2.440547875700394E-001	0.000000000000000E+000	2.440547875700394E-001	4.685843212736977E-005
1.000000000000000E+001	1	0	0	8.062756587176933E+004	1.521074076496996E+003	2.5319457E+000	5.777583520398161E-001	2.441013292173875E-001	0.000000000000000E+000	2.441013292173875E-001	4.654164734813902E-005
1.000000000000000E+001	1	0	0	8.062785587178404E+004	1.521364076511702E+003	2.5419538E+000	5.777352525164097E-001	2.441478690039780E-001	0.000000000000000E+000	2.441478690039780E-001	4.653978659047021E-005
1.000000000000000E+001	1	0	0	8.062813987179822E+004	1.521648076525889E+003	2.5519621E+000	5.777277061810695E-001	2.441934453030758E-001	0.000000000000000E+000	2.441934453030758E-001	4.557629909780291E-005
1.000000000000000E+001	1	0	0	8.062842587181274E+004	1.521934076540405E+003	2.5620492E+000	5.777412818240835E-001	2.442393436405725E-001	0.000000000000000E+000	2.442393436405725E-001	4.589833749665154E-005
1.000000000000000E+001	1	0	0	8.062870587182674E+004	1.522214076554403E+003	2.5720575E+000	5.777858147260574E-001	2.442842825395199E-001	0.000000000000000E+000	2.442842825395199E-001	4.493889894750383E-005
1.000000000000000E+001	1	0	0	8.062897987184045E+004	1.522488076568116E+003	2.5820656E+000	5.777100757722820E-001	2.443282526974876E-001	0.000000000000000E+000	2.443282526974876E-001	4.397015796767341E-005
1.000000000000000E+001	1	0	0	8.062925387185416E+004	1.522762076581828E+003	2.5920739E+000	5.777014505020371E-001	2.443722221989764E-001	0.000000000000000E+000	2.443722221989764E-001	4.396950148873859E-005
1.000000000000000E+001	1	0	0	8.062951987186773E+004	1.523028076595394E+003	2.6020823E+000	5.777681865422286E-001	2.444149128504925E-001	0.000000000000000E+000	2.444149128504925E-001	4.269065151611964E-005
1.000000000000000E+001	1	0	0	8.062978587188106E+004	1.523294076608727E+003	2.6121693E+000	5.777696686490468E-001	2.444576036114825E-001	0.000000000000000E+000	2.444576036114825E-001	4.269076098998388E-005
1.000000000000000E+001	1	0	0	8.063004587189411E+004	1.523554076621775E+003	2.6221776E+000	5.777000884683866E-001	2.444993263977434E-001	0.000000000000000E+000	2.444993263977434E-001	4.172278626097573E-005
1.000000000000000E+001	1	0	0	8.063030387190706E+004	1.523812076634727E+003	2.6322646E+000	5.777184275819729E-001	2.445407295537988E-001	0.000000000000000E+000	2.445407295537988E-001	4.140315605534448E-005
1.000000000000000E+001	1	0	0	8.063055587191973E+004	1.524064076647395E+003	2.6422727E+000	5.777736209699677E-001	2.445811737092998E-001	0.000000000000000E+000	2.445811737092998E-001	4.044415550099479E-005
1.000000000000000E+001	1	0	0	8.063080387193221E+004	1.524312076659873E+003	2.6523204E+000	5.777494121587496E-001	2.446209742263621E-001	0.000000000000000E+000	2.446209742263621E-001	3.980051706234614E-005
1.000000000000000E+001	1	0	0	8.063105187194468E+004	1.524560076672351E+003	2.6624074E+000	5.777541786073613E-001	2.446607750717798E-001	0.000000000000000E+000	2.446607750717798E-001	3.980084541771147E-005
1.000000000000000E+001	1	0	0	8.063129187195678E+004	1.524800076684449E+003	2.6724157E+000	5.777708065337395E-001	2.446992931274904E-001	0.000000000000000E+000	2.446992931274904E-001	3.851805571052763E-005
1.000000000000000E+001	1	0	0	8.063152787196869E+004	1.525036076696357E+003	2.6824241E+000	5.777386398079669E-001	2.447371671068999E-001	0.000000000000000E+000	2.447371671068999E-001	3.787397940953573E-005
1.000000000000000E+001	1	0	0	8.063176187198050E+004	1.525270076708170E+003	2.6924715E+000	5.776800512022022E-001	2.447747163121236E-001	0.000000000000000E+000	2.447747163121236E-001	3.754920522371928E-005
1.000000000000000E+001	1	0	0	8.063194387198961E+004	1.525452076717280E+003	2.7003915E+000	5.777267111847960E-001	2.448039236084289E-001	0.000000000000000E+000	2.448039236084289E-001	2.920729630523258E-005
1.000000000000000E+001	1	0	0	8.063194587198971E+004	1.525454076717375E+003	2.7004702E+000	5.773045742488157E-001	2.448042443332076E-001	0.000000000000000E+000	2.448042443332076E-001	3.207247787051731E-007
1.000000000000000E+001	1	1	0	8.063195987199037E+004	1.525468076718040E+003	2.7001946E+000	5.711130994921050E-001	2.448064653287000E-001	0.000000000000000E+000	2.448064653287000E-001	2.220995492405362E-006
